Repository: ChemicalMD/Ultrasonic-Study-of-Water-Adsorbed-in-Nanoporous-Glasses

# Ultrasonic-Study-of-Water-Adsorbed-in-Nanoporous-Glasses
Tabulated data for the figures in the main text.

File: Fig11a_C.csv
Adsorption
RH (%),Saturation (%),Q^-1
12.0,13.23304436511981,0.009747754396170535
30.0,18.587455379908175,0.011728957342810308
45.0,23.941866394696536,0.010965067941376949
53.0,26.23661397246301,0.00963508842352552
58.0,28.78633350331462,0.009271925802160925
75.0,43.855175930647576,0.009397660211262558
77.0,48.929117797042274,0.009643636842124397
81.0,63.97246302906675,0.011562318240433833
84.0,69.19938806731257,0.007234639812764865
86.0,74.93625701172867,0.010806018280642853
88.0,91.50943396226415,0.042458092446794105
93.0,97.96022437531866,0.008380144788528643
98.0,100.0,0.007107071949977594
""
Desorption
RH (%),Saturation (%),Q^-1
12.0,14.482406935237085,0.00796845191583656
30.0,18.842427332993367,0.007956404613620812
45.0,23.941866394696536,0.007249956943309841
53.0,29.2962774094849,0.005021053369021471
58.0,29.831718510963768,0.0033441076122541057
75.0,87.302396736359,0.022403340285233858
77.0,91.9428862825089,0.020496708402229752
81.0,93.80418154003057,0.019153528713578054
84.0,94.64558898521159,0.01734649967273639
86.0,95.71647118816931,0.01604723602766002
88.0,96.68536460989291,0.015501993543106175
93.0,98.1642019377868,0.006670270370446662
98.0,100.0,0.008222438851143883

File: Fig11a_V.csv
Adsorption
RH (%),Saturation (%),Q^-1
12.0,16.936394429808015,0.014555205086976395
30.0,21.716221302220525,0.01304152494489486
45.0,26.04441098983814,0.011414789970553865
53.0,27.926232593150154,0.009268761691299303
58.0,30.937147158449356,0.012276489165206064
75.0,46.10462928114414,0.008132554760422073
77.0,49.19081671057579,0.01069435668362639
81.0,64.24538953707187,0.01041490172671451
84.0,69.10048927361683,0.01057420553267038
86.0,82.68724124952954,0.012389265739757004
88.0,92.62325931501692,0.04699891220991136
93.0,100.75272864132484,0.009096853880937767
98.0,100.0,0.012251552737059117
""
Desorption
RH (%),Saturation (%),Q^-1
12.0,17.42566804666917,0.012219883217483785
30.0,21.716221302220525,0.011396177297740744
45.0,25.743319533308213,0.01039544311312085
53.0,31.12532931878058,0.009811434773254057
58.0,32.81896876176136,0.006075003350895685
75.0,90.70380127963865,0.023838277818360166
77.0,90.81671057583743,0.010122682306929155
81.0,93.60180654873915,0.023135616914838796
84.0,98.41926985321791,0.02258677117935651
86.0,96.23635679337598,0.021713612642986616
88.0,96.57508468197217,0.008992545250435018
93.0,97.70417764395935,0.01212695453821468
98.0,100.0,0.007487800932951407
